Repository: codekush123/BorealLM

# BorealLM

# Data pipeline

## Current candidate dataset

The batch builder writes one JSON object per successfully extracted paper to:

```text
data/processed/pilot/borealam_pilot_extracted_v1.jsonl
```

Each record includes paper identity, scientific metadata, extracted body text, separately extracted figure-related text, extraction diagnostics, source XML paths and SHA-256 hashes, and a review status.

The 38 extracted records are still treated as an **experimental candidate corpus**. They are useful for tokenizer and model-pipeline experiments but have not passed a comprehensive paper-by-paper scientific review.

---

File: src/data/manifests/lpbf_included.jsonl (part 1 of 143)
{"openalex_id": "https://openalex.org/W2759766116", "doi": "https://doi.org/10.1016/j.actamat.2017.09.051", "title": "Fluid and particle dynamics in laser powder bed fusion", "abstract": "In this work, we employ a combination of high-speed imaging and schlieren imaging, as well as multiphysics modelling, to elucidate the effects of the interaction between the laser beam and the powder bed. The formation of denuded areas where the powder was removed during single line and island scans over several layers were imaged for the first time. The inclination of the laser plume was shifted from forwards to backwards by changing power and scan speed, resulting in different denudation regimes with implications to the heat, mass and momentum transfer of the process. As the build progressed, denudation became less severe than for a single powder layer, but the occurrence of sintered and fused powder agglomerates, which were affected by the plume, increased. Schlieren imaging enabled the visualisation of the Ar gas flow, which takes place in the atmosphere above the bed due to the plume, in addition to its interaction with affected particles. Numerical modelling was used to understand and quantify the observed flow behaviour, through the hydrodynamic treatment of the laser plume as a multi-component Ar-Fe plasma. These results promote the characterisation of fluid dynamic phenomena during the laser powder-bed fusion (LPBF) process, which constitutes a key factor in the prevention of defects in additively manufactured parts.", "year": 2017, "citations": 565, "authors": ["Prveen Bidare", "Ioannis Bitharas", "Robin Ward", "Moataz M. Attallah", "Andrew J. Moore"], "license": "cc-by", "version": "publishedVersion", "pdf_url": "https://ars.els-cdn.com/content/image/1-s2.0-S1359645417308170-fx1_lrg.jpg", "landing_page_url": "https://doi.org/10.1016/j.actamat.2017.09.051", "journal": "Acta Materialia", "primary_topic": "Additive Manufacturing Materials and Processes", "has_pdf": true, "has_grobid_xml": true, "openalex_pdf_url": "https://content.openalex.org/works/W2759766116.pdf", "grobid_xml_url": "https://content.openalex.org/works/W2759766116.grobid-xml", "boreal_topics": ["process_parameters", "defects_porosity", "monitoring_sensing", "simulation_modeling"], "lpbf_role": "core_lpbf", "corpus_decision": "include", "exclusion_reason": null}
{"openalex_id": "https://openalex.org/W3023846942", "doi": "https://doi.org/10.1016/j.matdes.2020.108762", "title": "Processing parameters in laser powder bed fusion metal additive manufacturing", "abstract": "As metallic additive manufacturing grew in sophistication, users have requested greater control over the systems, namely the ability to fully change the process parameters. The goal of this manuscript is to review the effects of major process parameters on build quality (porosity, residual stress, and composition changes) and materials properties (microstructure and microsegregation), and to serve as a guide on how these parameters may be modified to achieve specific design goals for a given part. The focus of this paper is on laser powder bed fusion, but elements can be applied to electron beam powder bed fusion or direct energy deposition techniques.", "year": 2020, "citations": 879, "authors": ["J.P. Oliveira", "Aaron D. LaLonde", "Ji Ma"], "license": "cc-by", "version": "publishedVersion", "pdf_url": "https://www.sciencedirect.com/science/article/pii/S0264127520302963?via%3Dihub", "landing_page_url": "https://doi.org/10.1016/j.matdes.2020.108762", "journal": "Materials & Design", "primary_topic": "Additive Manufacturing Materials and Processes", "has_pdf": true, "has_grobid_xml": true, "openalex_pdf_url": "https://content.openalex.org/works/W3023846942.pdf", "grobid_xml_url": "https://content.openalex.org/works/W3023846942.grobid-xml", "boreal_topics": ["process_parameters", "defects_porosity", "microstructure", "residual_stress"], "lpbf_role": "core_lpbf", "corpus_decision": "include", "exclusion_reason": null}
{"openalex_id": "https://openalex.org/W2803999279", "doi": "https://doi.org/10.1016/j.addma.2018.05.032", "title": "Melt pool temperature and cooling rates in laser powder bed fusion", "abstract": "In laser powder bed fusion, melt pool dynamics and stability are driven by the temperature field in the melt pool. If the temperature field is unfavourable defects are likely to form. The localised and rapid heating and cooling in the process presents a challenge for the experimental methods used to measure temperature. As a result, understanding of these process fundamentals is limited. In this paper a method is developed that uses coaxial imaging with high-speed cameras to give both the spatial and temporal resolution necessary to resolve the surface temperature of the melt pool. A two wavelength imaging setup is used to account for changes in emissivity. Temperature fields are captured at 100 kHz with a resolution of 20 μm during the processing of a simple Ti6Al4V component. Thermal gradients in the range 5–20 K/μm and cooling rates in range 1–40 K/μs are measured. The results presented give new insight into the effect of parameters, geometry and scan path on the melt pool temperature and cooling rates. The method developed here provides a new tool to assist in optimising scan strategies and parameters, identifying the causes of defect prone locations and controlling cooling rates for local microstructure development.", "year": 2018, "citations": 732, "authors": ["Paul A. Hooper"], "license": "cc-by", "version": "publishedVersion", "pdf_url": "https://ars.els-cdn.com/content/image/1-s2.0-S221486041830188X-fx1_lrg.jpg", "landing_page_url": "https://doi.org/10.1016/j.addma.2018.05.032", "journal": "Additive manufacturing", "primary_topic": "Additive Manufacturing Materials and Processes", "has_pdf": true, "has_grobid_xml": true, "openalex_pdf_url": "https://content.openalex.org/works/W2803999279.pdf", "grobid_xml_url": "https://content.openalex.org/works/W2803999279.grobid-xml", "boreal_topics": ["melt_pool_thermal", "defects_porosity", "microstructure", "materials"], "lpbf_role": "core_lpbf", "corpus_decision": "include", "exclusion_reason": null}
{"openalex_id": "https://openalex.org/W3004675748", "doi": "https://doi.org/10.1038/s41467-020-14453-3", "title": "The role of side-branching in microstructure development in laser powder-bed fusion", "abstract": "In-depth understanding of microstructure development is required to fabricate high quality products by additive manufacturing (for example, 3D printing). Here we report the governing role of side-branching in the microstructure development of alloys by laser powder bed fusion. We show that perturbations on the sides of cells (or dendrites) facilitate crystals to change growth direction by side-branching along orthogonal directions in response to changes in local heat flux. While the continuous epitaxial growth is responsible for slender columnar grains confined to the centreline of melt pools, side-branching frequently happening on the sides of melt pools enables crystals to follow drastic changes in thermal gradient across adjacent melt pools, resulting in substantial broadening of grains. The variation of scan pattern can interrupt the vertical columnar microstructure, but promotes both in-layer and out-of-layer side-branching, in particular resulting in the helical growth of microstructure in a chessboard strategy with 67° rotation between layers.", "year": 2020, "citations": 535, "authors": ["Minh‐Son Pham", "Bogdan Dovgyy", "Paul A. Hooper", "C.M. Gourlay", "Alessandro Piglione"], "license": "cc-by", "version": "publishedVersion", "pdf_url": "https://www.nature.com/articles/s41467-020-14453-3.pdf", "landing_page_url": "https://doi.org/10.1038/s41467-020-14453-3", "journal": "Nature Communications", "primary_topic": "Additive Manufacturing Materials and Processes", "has_pdf": true, "has_grobid_xml": true, "openalex_pdf_url": "https://content.openalex.org/works/W3004675748.pdf", "grobid_xml_url": "https://content.openalex.org/works/W3004675748.grobid-xml", "boreal_topics": ["melt_pool_thermal", "microstructure"], "lpbf_role": "core_lpbf", "corpus_decision": "include", "exclusion_reason": null}
{"openalex_id": "https://openalex.org/W2887018724", "doi": "https://doi.org/10.1007/s00170-018-2495-7", "title": "Laser powder bed fusion in high-pressure atmospheres", "abstract": "High-speed imaging and schlieren imaging were used to investigate the interaction of the laser beam with the powder bed at pressures up to 5 bar, in argon and helium atmospheres. The entrainment of powder particles in the flow of shielding gas generated by the laser plume, and hence denudation, was reduced at high pressure for both gases. However, for argon, high pressure increased the temperature of both the melt pool and the laser plume, which significantly increased the generation of spatter and ionisation of the metal vapour with degraded surface smoothness and continuity. For helium, the formation of spatter and plasma did not increase with the increase in pressure above that observed at atmospheric pressure: its higher thermal conductivity and thermal diffusivity limited the laser plume temperature. Layers built at 5 bar in helium had a surface smoothness and continuity comparable to those built in argon at atmospheric pressure, but achieved at a higher laser scan speed, suggesting that a high-pressure helium atmosphere may be used to enhance the build rate.", "year": 2018, "citations": 107, "authors": ["Prveen Bidare", "Ioannis Bitharas", "Robin Ward", "Moataz M. Attallah", "Andrew J. Moore"], "license": "cc-by", "version": "publishedVersion", "pdf_url": "https://link.springer.com/content/pdf/10.1007/s00170-018-2495-7.pdf", "landing_page_url": "https://doi.org/10.1007/s00170-018-2495-7", "journal": "The International Journal of Advanced Manufacturing Technology", "primary_topic": "Additive Manufacturing Materials and Processes", "has_pdf": true, "has_grobid_xml": true, "openalex_pdf_url": "https://content.openalex.org/works/W2887018724.pdf", "grobid_xml_url": "https://content.openalex.org/works/W2887018724.grobid-xml", "boreal_topics": ["process_parameters", "melt_pool_thermal", "monitoring_sensing"], "lpbf_role": "core_lpbf", "corpus_decision": "include", "exclusion_reason": null}
{"openalex_id": "https://openalex.org/W2942539847", "doi": "https://doi.org/10.1038/s41467-019-10009-2", "title": "Dynamics of pore formation during laser powder bed fusion additive manufacturing", "abstract": "Laser powder bed fusion additive manufacturing is an emerging 3D printing technique for the fabrication of advanced metal components. Widespread adoption of it and similar additive technologies is hampered by poor understanding of laser-metal interactions under such extreme thermal regimes. Here, we elucidate the mechanism of pore formation and liquid-solid interface dynamics during typical laser powder bed fusion conditions using in situ X-ray imaging and multi-physics simulations. Pores are revealed to form during changes in laser scan velocity due to the rapid formation then collapse of deep keyhole depressions in the surface which traps inert shielding gas in the solidifying metal. We develop a universal mitigation strategy which eliminates this pore formation process and improves the geometric quality of melt tracks. Our results provide insight into the physics of laser-metal interaction and demonstrate the potential for science-based approaches to improve confidence in components produced by laser powder bed fusion.", "year": 2019, "citations": 721, "authors": ["Aiden A. Martin", "Nicholas P. Calta", "Saad A. Khairallah", "Jenny Wang", "Philip J. Depond", "Anthony Y. Fong", "Vivek Thampy", "Gabe M. Guss", "Andrew M. Kiss", "Kevin H. Stone", "Christopher J. Tassone", "Johanna Nelson Weker", "Michael F. Toney", "T. van Buuren", "Manyalibo J. Matthews"], "license": "cc-by", "version": "publishedVersion", "pdf_url": "https://www.nature.com/articles/s41467-019-10009-2.pdf", "landing_page_url": "https://doi.org/10.1038/s41467-019-10009-2", "journal": "Nature Communications", "primary_topic": "Additive Manufacturing Materials and Processes", "has_pdf": true, "has_grobid_xml": true, "openalex_pdf_url": "https://content.openalex.org/works/W2942539847.pdf", "grobid_xml_url": "https://content.openalex.org/works/W2942539847.grobid-xml", "boreal_topics": ["defects_porosity", "simulation_modeling"], "lpbf_role": "core_lpbf", "corpus_decision": "include", "exclusion_reason": null}
{"openalex_id": "https://openalex.org/W3117826229", "doi": "https://doi.org/10.3390/met11010058", "title": "Laser Powder Bed Fusion of Potential Superalloys: A Review", "abstract": "The laser powder bed fusion (LPBF) is an additive manufacturing technology involving a gradual build-on of layers to form a complete component according to a computer-aided design. The LPBF process boasts of manufacturing value-added parts with higher accuracy and complex geometries for the transport, aviation, energy, and biomedical industries. TiAl-based alloys and high-entropy alloys (HEAs) are two materials envisaged as potential replacements of nickel-based superalloys for high temperature structural applications. The success of these materials hinge on optimization and implementation of tailored microstructures through controlled processing and appropriate alloy manipulations that can promote and stabilize new microstructures. Therefore, it is important to understand the LPBF technique, and its associated microstructure-mechanical property relationships. This paper discusses the metallurgical sintering processes of LPBF, the effects of process parameters on densification, microstructures, and mechanical properties of LPBFed TiAl-based alloys and HEAs. This paper also, presents updates and future studies recommendations on the LPBFed TiAl-based alloys and HEAs.", "year": 2020, "citations": 95, "authors": ["Prince Valentine Cobbinah", "Rivel Armil Nzeukou", "Omoyemi Temitope Onawale", "Wallace Rwisayi Matizamhuka"], "license": "cc-by", "version": "publishedVersion", "pdf_url": "https://www.mdpi.com/2075-4701/11/1/58/pdf?version=1609299843", "landing_page_url": "https://doi.org/10.3390/met11010058", "journal": "Metals", "primary_topic": "Additive Manufacturing Materials and Processes", "has_pdf": true, "has_grobid_xml": true, "openalex_pdf_url": "https://content.openalex.org/works/W3117826229.pdf", "grobid_xml_url": "https://content.openalex.org/works/W3117826229.grobid-xml", "boreal_topics": ["process_parameters", "microstructure", "mechanical_properties", "review"], "lpbf_role": "core_lpbf", "corpus_decision": "include", "exclusion_reason": null}
{"openalex_id": "https://openalex.org/W2955759746", "doi": "https://doi.org/10.3390/met9070731", "title": "Laser Powder Bed Fusion of Stainless Steel Grades: A Review", "abstract": "In this paper, the capability of laser powder bed fusion (L-PBF) systems to process stainless steel alloys is reviewed. Several classes of stainless steels are analyzed (i.e., austenitic, martensitic, precipitation hardening and duplex), showing the possibility of satisfactorily processing this class of materials and suggesting an enlargement of the list of alloys that can be manufactured, targeting different applications. In particular, it is reported that stainless steel alloys can be satisfactorily processed, and their mechanical performances allow them to be put into service. Porosities inside manufactured components are extremely low, and are comparable to conventionally processed materials. Mechanical performances are even higher than standard requirements. Micro surface roughness typical of the as-built material can act as a crack initiator, reducing the strength in both quasi-static and dynamic conditions.", "year": 2019, "citations": 153, "authors": ["Chiara Zitelli", "Paolo Folgarait", "Andrea Di Schino"], "license": "cc-by", "version": "publishedVersion", "pdf_url": "https://www.mdpi.com/2075-4701/9/7/731/pdf?version=1562141712", "landing_page_url": "https://doi.org/10.3390/met9070731", "journal": "Metals", "primary_topic": "Additive Manufacturing Materials and Processes", "has_pdf": true, "has_grobid_xml": true, "openalex_pdf_url": "https://content.openalex.org/works/W2955759746.pdf", "grobid_xml_url": "https://content.openalex.org/works/W2955759746.grobid-xml", "boreal_topics": ["materials", "review"], "lpbf_role": "lpbf_application", "corpus_decision": "include", "exclusion_reason": null}
{"openalex_id": "https://openalex.org/W2794494149", "doi": "https://doi.org/10.1016/j.ijmachtools.2018.03.007", "title": "Laser powder bed fusion at sub-atmospheric pressures", "abstract": "The perceived advantages of laser powder bed fusion (PBF) at reduced pressure include a more stable melt pool and reduced porosity. In this study, high-speed imaging was used to investigate the interaction of the laser beam with the powder bed at sub-atmospheric pressures. At atmospheric pressure, the laser plume produces a flow in the ambient atmosphere that entrains particles toward the melt pool. As the pressure decreases, this hydrodynamic entrainment increases but eventually the expansion of the laser plume prevents the particles reaching the melt pool: profiles and cross-sections of the track reveal a drastic reduction in its cross-sectional area. As the pressure decreases further, into the molecular flow regime, particles are only repelled by the plume away from the melt pool. The regime between 1 bar and ∼50 mbar (the threshold pressure at which the penetration depth no longer increases) could provide a window for successful processing but might require a pre-sinter to maintain the integrity of the powder bed. Lower pressures would definitely require a pre-sinter, for which the additional processing time and increase in process complexity might be justified for porosity-critical applications.", "year": 2018, "citations": 81, "authors": ["Prveen Bidare", "Ioannis Bitharas", "Robin Ward", "Moataz M. Attallah", "Andrew J. Moore"], "license": "cc-by", "version": "publishedVersion", "pdf_url": "https://www.sciencedirect.com/science/article/pii/S0890695518300671/pdf", "landing_page_url": "https://doi.org/10.1016/j.ijmachtools.2018.03.007", "journal": "International Journal of Machine Tools and Manufacture", "primary_topic": "Additive Manufacturing Materials and Processes", "has_pdf": true, "has_grobid_xml": true, "openalex_pdf_url": "https://content.openalex.org/works/W2794494149.pdf", "grobid_xml_url": "https://content.openalex.org/works/W2794494149.grobid-xml", "boreal_topics": ["melt_pool_thermal", "defects_porosity", "monitoring_sensing"], "lpbf_role": "core_lpbf", "corpus_decision": "include", "exclusion_reason": null}
{"openalex_id": "https://openalex.org/W2924147730", "doi": "https://doi.org/10.1111/jace.16440", "title": "Additive manufacturing of glass with laser powder bed fusion", "abstract": "Abstract Its transparency, esthetic appeal, chemical inertness, and electrical resistivity make glass an excellent candidate for small‐ and large‐scale applications in the chemical, electronics, automotive, aerospace, and architectural industries. Additive manufacturing of glass has the potential to open new possibilities in design and reduce costs associated with manufacturing complex customized glass structures that are difficult to shape with traditional casting or subtractive methods. However, despite the significant progress in the additive manufacturing of metals, polymers, and ceramics, limited research has been undertaken on additive manufacturing of glass. In this study, a laser powder bed fusion method was developed for soda lime silica glass powder feedstock. Optimization of laser processing parameters was undertaken to define the processing window for creating three‐dimensional multilayer structures. These findings enable the formation of complex glass structures with micro‐ or macroscale resolution. Our study supports laser powder bed fusion as a promising method for the additive manufacturing of glass and may guide the formation of a new generation of glass structures for a wide range of applications.", "year": 2019, "citations": 64, "authors": ["Kyriaki Corinna Datsiou", "Ehab Saleh", "Fiona Spirrett", "Ruth Goodridge", "Ian Ashcroft", "Dave Eustice"], "license": "cc-by", "version": "publishedVersion", "pdf_url": "https://ceramics.onlinelibrary.wiley.com/doi/pdfdirect/10.1111/jace.16440", "landing_page_url": "https://doi.org/10.1111/jace.16440", "journal": "Journal of the American Ceramic Society", "primary_topic": "Additive Manufacturing and 3D Printing Technologies", "has_pdf": true, "has_grobid_xml": false, "openalex_pdf_url": "https://content.openalex.org/works/W2924147730.pdf", "grobid_xml_url": null, "boreal_topics": ["other_lpbf"], "lpbf_role": "lpbf_application", "corpus_decision": "include", "exclusion_reason": null}
{"openalex_id": "https://openalex.org/W2924868558", "doi": "https://doi.org/10.3390/ma12071007", "title": "New Aluminum Alloys Specifically Designed for Laser Powder Bed Fusion: A Review", "abstract": "Aluminum alloys are key materials in additive manufacturing (AM) technologies thanks to their low density that, coupled with the possibility to create complex geometries of these innovative processes, can be exploited for several applications in aerospace and automotive fields. The AM process of these alloys had to face many challenges because, due to their low laser absorption, high thermal conductivity and reduced powder flowability, they are characterized by poor processability. Nowadays mainly Al-Si alloys are processed, however, in recent years many efforts have been carried out in developing new compositions specifically designed for laser based powder bed AM processes. This paper reviews the state of the art of the aluminum alloys used in the laser powder bed fusion process, together with the microstructural and mechanical characterizations.", "year": 2019, "citations": 293, "authors": ["Alberta Aversa", "Giulio Marchese", "Abdollah Saboori", "Emilio Bassini", "Diego Manfredi", "Sara Biamino", "Daniele Ugues", "Paolo Fino", "Mariangela Lombardi"], "license": "cc-by", "version": "publishedVersion", "pdf_url": "https://www.mdpi.com/1996-1944/12/7/1007/pdf?version=1553676166", "landing_page_url": "https://doi.org/10.3390/ma12071007", "journal": "Materials", "primary_topic": "Additive Manufacturing Materials and Processes", "has_pdf": true, "has_grobid_xml": true, "openalex_pdf_url": "https://content.openalex.org/works/W2924868558.pdf", "grobid_xml_url": "https://content.openalex.org/works/W2924868558.grobid-xml", "boreal_topics": ["materials", "review"], "lpbf_role": "lpbf_application", "corpus_decision": "include", "exclusion_reason": null}
{"openalex_id": "https://openalex.org/W3159040868", "doi": "https://doi.org/10.1007/s00501-021-01109-y", "title": "Tungsten Fabricated by Laser Powder Bed Fusion", "abstract": "Abstract Additive Manufacturing (AM) is the process that allows the production of complex geometry and lightweight components. Thanks to the high density of refractory metals, AM could be a possible solution for their application in the aerospace field and for biomedical or future nuclear fusion devices. Yet, Laser Powder Bed Fusion (LPBF) of refractory metals as Ta, Mo, and W faces some challenges due to their main properties: high melting point, heat conductivity, and susceptibility to cracks. The purpose of this study is to optimize the process parameters in order to produce high-density Tungsten parts by LPBF on an EOS M100 (maximum power of 170 W). The characterization is performed through physical properties measurements and microstructural analysis. Single Scan Tracks (SSTs) are produced on the top surfaces of Tungsten blocks to evaluate the process parameters that give regular-shape and continuous melt-pools. Both analytical and experimental optimizations of process parameters were performed. Micro-hardness measurements were done for dense bulk specimens. Finally, a description of susceptibility to cracks of additively manufactured Tungsten was performed.", "year": 2021, "citations": 34, "authors": ["Pietro Rebesan", "M. Bonesso", "Claudio Gennari", "R. Dima", "A. Pepato", "Maurizio Vedani"], "license": "cc-by", "version": "publishedVersion", "pdf_url": "https://link.springer.com/content/pdf/10.1007/s00501-021-01109-y.pdf", "landing_page_url": "https://doi.org/10.1007/s00501-021-01109-y", "journal": "BHM Berg- und Hüttenmännische Monatshefte", "primary_topic": "Additive Manufacturing Materials and Processes", "has_pdf": true, "has_grobid_xml": true, "openalex_pdf_url": "https://content.openalex.org/works/W3159040868.pdf", "grobid_xml_url": "https://content.openalex.org/works/W3159040868.grobid-xml", "boreal_topics": ["process_parameters", "mechanical_properties"], "lpbf_role": "core_lpbf", "corpus_decision": "include", "exclusion_reason": null}
{"openalex_id": "https://openalex.org/W2740677384", "doi": "https://doi.org/10.1007/s00170-017-0839-3", "title": "Laser powder-bed fusion of Inconel 718 to manufacture turbine blades", "abstract": "In the frame of additive manufacturing of metals, laser powder-bed fusion is investigated in this paper as an advanced industrial prototyping tool to manufacture Inconel 718 turbine blades at a predesign stage before flow production. Expediting of the evaluation of any upgrade to the part is aimed. To this purpose, possible anisotropy of manufacturing is preliminarily investigated via tensile testing at room and elevated temperature as a function of the sloping angle with the building plate; the normalized strength is given and compared with similar studies in the literature. Positioning and proper supporting in manufacturing are discussed; the parts are further investigated to assess their compliance with the intended nominal geometry.", "year": 2017, "citations": 151, "authors": ["Fabrizia Caiazzo", "Vittorio Alfieri", "Gaetano Corrado", "Paolo Argenio"], "license": "cc-by", "version": "publishedVersion", "pdf_url": "https://link.springer.com/content/pdf/10.1007/s00170-017-0839-3.pdf", "landing_page_url": "https://doi.org/10.1007/s00170-017-0839-3", "journal": "The International Journal of Advanced Manufacturing Technology", "primary_topic": "Additive Manufacturing Materials and Processes", "has_pdf": true, "has_grobid_xml": true, "openalex_pdf_url": "https://content.openalex.org/works/W2740677384.pdf", "grobid_xml_url": "https://content.openalex.org/works/W2740677384.grobid-xml", "boreal_topics": ["materials"], "lpbf_role": "lpbf_application", "corpus_decision": "include", "exclusion_reason": null}
{"openalex_id": "https://openalex.org/W4214932280", "doi": "https://doi.org/10.1016/j.matdes.2022.110505", "title": "Metal vaporization and its influence during laser powder bed fusion process", "abstract": "Laser powder bed fusion (LPBF) is a key metal additive manufacturing process and has attracted increasing attention both in academia and industry. An essential physical issue influencing LPBF is metal vaporization, and there has been much dispute regarding the occurrence and influence of metal vaporization during LPBF. The latest in-situ X-ray imaging results directly demonstrated the occurrence of massive vaporization based on the widespread presence of keyholes under typical LPBF conditions. In this study, a comprehensive review of metal vaporization during LPBF was conducted, in terms of its influence and underlying mechanism, as well as numerical simulations. Metal vaporization was found to be primarily dependent on the temperature of the melt pool and the surrounding atmosphere, and to substantially influence the transfer of energy, momentum, and mass during the process. Critical formation problems, such as powder denudation, plume, spatter, lack of fusion, and porosity were closely related to metal vaporization. An adequate energy input and optimized shielding atmosphere were found to be necessary to inhibit the negative influence of metal vaporization. Moreover, the vaporization by-products could be used for quality monitoring, and the vaporization loss of elements could be quantitatively adjusted to regulate the compositional distribution.", "year": 2022, "citations": 230, "authors": ["Jinge Liu", "Peng Wen"], "license": "cc-by", "version": "publishedVersion", "pdf_url": "https://www.sciencedirect.com/science/article/pii/S0264127522001265/pdf", "landing_page_url": "https://doi.org/10.1016/j.matdes.2022.110505", "journal": "Materials & Design", "primary_topic": "Additive Manufacturing Materials and Processes", "has_pdf": true, "has_grobid_xml": true, "openalex_pdf_url": "https://content.openalex.org/works/W4214932280.pdf", "grobid_xml_url": "https://content.openalex.org/works/W4214932280.grobid-xml", "boreal_topics": ["melt_pool_thermal", "defects_porosity", "simulation_modeling", "review"], "lpbf_role": "core_lpbf", "corpus_decision": "include", "exclusion_reason": null}
{"openalex_id": "https://openalex.org/W4361275341", "doi": "https://doi.org/10.3390/ma16072757", "title": "Laser Powder Bed Fusion of Dissimilar Metal Materials: A Review", "abstract": "The laser powder bed fusion (LPBF) technique is used to manufacture complex and customised components by exploiting the unique advantages of two types of metal materials to meet specific performance requirements. A comprehensive overview of LPBF-processed dissimilar metal materials, a combination of different single metals or alloys, is developed. The microstructure in the fusion zone and the corresponding mechanical properties of LPBF-processed dissimilar metal materials are summarised. The influence of processing factors on the mechanism of defect formation, wetting properties and element diffusion behaviour at the interface between different materials and their typical cases are scientifically investigated in detail. Particular attention is paid to energy input, Marangoni convection and interfacial bonding behaviour. The underlying science of the metallurgical structure and properties of the LPBF-processed dissimilar metal materials is revealed. The build quality and efficiency could be further improved by designing machine structures and predicting the process-property relationship. This review provides a significant guide for expanding the industrial application of LPBF-processed dissimilar metal materials.", "year": 2023, "citations": 81, "authors": ["Jieren Guan", "Qiuping Wang"], "license": "cc-by", "version": "publishedVersion", "pdf_url": "https://www.mdpi.com/1996-1944/16/7/2757/pdf?version=1680154697", "landing_page_url": "https://doi.org/10.3390/ma16072757", "journal": "Materials", "primary_topic": "Additive Manufacturing Materials and Processes", "has_pdf": true, "has_grobid_xml": true, "openalex_pdf_url": "https://content.openalex.org/works/W4361275341.pdf", "grobid_xml_url": "https://content.openalex.org/works/W4361275341.grobid-xml", "boreal_topics": ["defects_porosity", "microstructure", "mechanical_properties", "review"], "lpbf_role": "lpbf_application", "corpus_decision": "include", "exclusion_reason": null}
{"openalex_id": "https://openalex.org/W4241591685", "doi": "https://doi.org/10.3390/app10010081", "title": "A Review on Laser Powder Bed Fusion of Inconel 625 Nickel-Based Alloy", "abstract": "The Inconel 625 (IN625) superalloy has a high strength, excellent fatigue, and creep resistance under high-temperature and high-pressure conditions, and is one of the critical materials used for manufacturing high-temperature bearing parts of aeroengines. However, the poor workability of IN625 alloy prevents IN625 superalloy to be used in wider applications, especially in applications requiring high geometrical complexity. Laser powder bed fusion (LPBF) is a powerful additive manufacturing process which can produce metal parts with high geometrical complexity and freedom. This paper reviews the studies that have been done on LPBF of IN625 focusing on the microstructure, mechanical properties, the development of residual stresses, and the mechanism of defect formation. Mechanical properties such as microhardness, tensile properties, and fatigue properties reported by different researchers are systematically summarized and analyzed. Finally, the remaining issues and suggestions on future research on LPBF of IN625 alloy parts are put forward.", "year": 2019, "citations": 199, "authors": ["Zhihua Tian", "Chaoqun Zhang", "Dayong Wang", "Wen Liu", "Xiaoying Fang", "Daniel Wellmann", "Zhao Yongtao", "Yingtao Tian"], "license": "cc-by", "version": "publishedVersion", "pdf_url": "https://www.mdpi.com/2076-3417/10/1/81/pdf?version=1576840939", "landing_page_url": "https://doi.org/10.3390/app10010081", "journal": "Applied Sciences", "primary_topic": "Additive Manufacturing Materials and Processes", "has_pdf": true, "has_grobid_xml": true, "openalex_pdf_url": "https://content.openalex.org/works/W4241591685.pdf", "grobid_xml_url": "https://content.openalex.org/works/W4241591685.grobid-xml", "alternate_versions": [{"openalex_id": "https://openalex.org/W2995063234", "doi": "https://doi.org/10.17863/cam.47318", "journal": "Apollo (University of Cambridge)", "year": 2019, "pdf_url": "https://www.repository.cam.ac.uk/bitstreams/55b41e09-549d-4487-a3a8-1c9c70e2f5bc/download", "landing_page_url": "https://www.repository.cam.ac.uk/handle/1810/300245"}], "boreal_topics": ["defects_porosity", "microstructure", "mechanical_properties", "residual_stress", "materials", "review"], "lpbf_role": "lpbf_application", "corpus_decision": "include", "exclusion_reason": null}
{"openalex_id": "https://openalex.org/W3017059026", "doi": "https://doi.org/10.3390/met10040514", "title": "A Tailored AlSiMg Alloy for Laser Powder Bed Fusion", "abstract": "The majority of aluminum alloys used for laser powder bed fusion are based on the aluminum–silicon system, particularly alloys containing 7 to 12 wt.% silicon and less than 1 wt.% magnesium. Silicon has a beneficial influence on melt viscosity during casting and laser additive manufacturing and prevents the formation of cracks. This study focused on the development of a new AlSi3.5Mg2.5 alloy for laser powder bed fusion with a Mg-Si content above 1.85 wt.% Mg2Si, which is the solubility limit of the α-aluminum matrix, and a subsequent heat treatment to adjust the mechanical properties with a wide range of strength and ductility values. The characterization of the microstructure was conducted by optical microscopy, scanning electron microscopy, transmission electron microscopy, and differential scanning calorimetry. The mechanical properties were determined by tensile tests and additional tight radius bending tests. The newly developed alloy was compared with AlSi10Mg and Scalmalloy®. AlSi3.5Mg2.5 offers higher strength and ductility than AlSi10Mg, at comparable material costs. The mechanical properties can be adjusted in a wide range of values using a single step heat treatment. After direct ageing, the samples exhibited a ultimate tensile strength (UTS) of 484 ± 1 MPa and an elongation at break of 10.5% ± 1.3%, while after soft annealing, they exhibited a UTS of 179 ± 2 MPa and an elongation at break of 25.6% ± 0.9%.", "year": 2020, "citations": 44, "authors": ["Daniel Knoop", "Andreas Lutz", "Bernhard Mais", "Axel von Hehl"], "license": "cc-by", "version": "publishedVersion", "pdf_url": "https://www.mdpi.com/2075-4701/10/4/514/pdf?version=1587028832", "landing_page_url": "https://doi.org/10.3390/met10040514", "journal": "Metals", "primary_topic": "Additive Manufacturing Materials and Processes", "has_pdf": true, "has_grobid_xml": true, "openalex_pdf_url": "https://content.openalex.org/works/W3017059026.pdf", "grobid_xml_url": "https://content.openalex.org/works/W3017059026.grobid-xml", "boreal_topics": ["microstructure", "mechanical_properties", "materials"], "lpbf_role": "lpbf_application", "corpus_decision": "include", "exclusion_reason": null}
{"openalex_id": "https://openalex.org/W3216612896", "doi": "https://doi.org/10.3390/met11121912", "title": "A Novel Classification Method for Pores in Laser Powder Bed Fusion", "abstract": "Nowadays, additive manufacturing (AM) using laser powder bed fusion (LPBF) is acknowledged for its ability to generate near-net-shape components for various industries such as aerospace, automotive, and health industries. However, internal defects seem to be the inevitable concomitant in the current state of laser powder bed fusion of Al alloys. Hence, knowledge of the formation, different types, and morphologies of pores and their suppression is an essential element for successful future AM applications. The purpose of this research is to qualify a new approach of defect classification using X-ray tomography. In this framework, this research examined the influence of size, shape, and location of pores on crack initiation for AlSi10Mg parts produced by LPBF. For this reason, a total number of 39,228 pores detected in a cylindrical sample were categorised. Additionally, 26 selected pores of different morphology from the X-ray scan were analysed by means of finite element analysis (FEA). Moreover, fracture mechanics determinations were carried out to examine the correlations between pore characteristics and degree of stress concentration. The result is an evaluated novel pore classification method that can be used for process adjustments, quality assurance, as well as further research.", "year": 2021, "citations": 60, "authors": ["Natan Nudelis", "Peter Mayr"], "license": "cc-by", "version": "publishedVersion", "pdf_url": "https://www.mdpi.com/2075-4701/11/12/1912/pdf?version=1638260824", "landing_page_url": "https://doi.org/10.3390/met11121912", "journal": "Metals", "primary_topic": "Additive Manufacturing Materials and Processes", "has_pdf": true, "has_grobid_xml": true, "openalex_pdf_url": "https://content.openalex.org/works/W3216612896.pdf", "grobid_xml_url": "https://content.openalex.org/works/W3216612896.grobid-xml", "boreal_topics": ["defects_porosity", "mechanical_properties", "simulation_modeling", "materials"], "lpbf_role": "lpbf_application", "corpus_decision": "include", "exclusion_reason": null}
